Repository: svangara-stanford/reaction-kinetics

# reaction-kinetics

Level 1 descriptive reaction-kinetics analysis from Raman-derived SOC movies of an NMC111 cathode. **Level 1** means quantifying which particles react earlier or later, which regions within a particle are fast or slow, how heterogeneity evolves, and whether behavior is synchronized—without yet fitting PDE-based or inverse models.

## SOC definition

SOC = `a1g_c height / (a1g_c height + a1g_d height)`. Where the denominator is zero, SOC is set to NaN and not replaced by zero.

## Data limitations

- **No current magnitude:** The repository does not contain an explicit current column. Voltage-trend segments and turning points are inferred from `avg_Ewe/V` vs timestep. The pipeline uses `voltage_trend` and `drive_sign_proxy`; charge/discharge labels are only applied when the convention is explicitly documented (see `reaction_kinetics/CONVENTIONS.md`).
- Particle masks are discovered from filenames (`*_pixels.csv`); particle IDs on disk are 1–11 (no particle 0).
- Masks can vary by timestep: **per-timestep masks** are used for all framewise calculations; **reference geometry** is the **union** of masks across timesteps; the **intersection** mask is computed for robustness QA.

## Repo structure

- `reaction_kinetics/` — main package
- `scripts/run_descriptive_kinetics.py` — run the descriptive pipeline
- `data/` — counts, masks, voltage profiles (see plan for layout)
- `outputs/` — generated figures and tables (not committed)

## How to run

```bash
python scripts/run_descriptive_kinetics.py
```

Optional: `--data-root`, `--output-root`, `--smooth-window`, `--erode-boundary-px`.

## Outputs

- **outputs/figures/** — dc/dt vs c, normalized rate maps, heterogeneity, particle SOC curves, boundary vs interior, onset/lag table, synchronization heatmap.
- **outputs/tables/** — particle_summary.csv, global_summary.csv, episode_metadata.csv, pixel_observations (full-frame x, y). Valid-data coverage (fraction valid SOC, fraction valid dc/dt per particle over time) and two onset metrics (SOC-threshold-based, mean-|dc/dt|-threshold-based) are included.
- **outputs/intermediate/** — Full-field SOC movie (`soc_full_field_tyx.npy`) for debugging; mask QA (union, intersection, occupancy frequency) per particle.

**dc/dt** has length T-1 and is aligned to time midpoints; see `reaction_kinetics/CONVENTIONS.md`.

## Next steps

Toward explicit kinetic modeling (e.g. PDE-constrained inversion) in a later version.

File: data/counts/counts_A1g/0.csv (part 1 of 3)
x,y,a1g_c center,a1g_c height,a1g_c width,a1g_c confidence,a1g_d center,a1g_d height,a1g_d width,a1g_d confidence,eg center,eg height,eg width,eg confidence
0,0,600.4981722381765,25.890738769186896,75.0,1.0,535.6561141420273,11.21889384082832,55.29544465934363,1.0,481.6378813765484,4.862609264930195,65.0,1.0
1,0,599.9358248965143,7.424610488783014,75.0,1.0,544.8764860516281,4.037104686963283,74.31601396203173,1.0,0.0,0.0,0.0,0.0
2,0,592.8553679635284,6.270322215991479,75.0,1.0,538.5055560785802,1.8334988545342727,64.81203694084209,0.72,473.9825523029725,2.93082535990105,59.39801664723174,1.0
3,0,605.4877774423003,2.8448601692510915,60.36485654348623,1.0,540.5508990025112,1.514500152907741,51.28502305061405,1.0,480.72549460103346,2.0004950079628383,58.10920873227165,1.0
4,0,0.0,0.0,0.0,0.0,0.0,0.0,0.0,0.0,481.346297007634,2.5356282958465965,62.30547504094972,1.0
5,0,592.9231381612238,4.773290761718099,70.81870300316935,1.0,0.0,0.0,0.0,0.0,490.0,1.0764850599512805,55.47643680335585,0.98
6,0,598.9044769885459,0.7557723770509314,69.3874546675242,1.0,541.0537952244497,0.7983976359713352,72.18069334652662,0.66,0.0,0.0,0.0,0.0
7,0,599.9915919251085,1.6863297262396268,58.5554727509484,1.0,0.0,0.0,0.0,0.0,476.073639230071,0.9703226078231569,48.71345502103156,0.56
8,0,601.5894158015147,0.5628718161685435,65.32636640801142,1.0,541.7254925976773,1.8936116803277083,59.92768210180996,1.0,473.2792326380872,2.7808003466728577,60.29455359031003,1.0
9,0,598.6281755005585,1.4143398774185063,71.17391223760549,1.0,536.4402346819097,3.07051085190446,65.69276604989918,1.0,474.94494582554046,2.770053626861307,65.0,1.0
10,0,594.2892193337299,3.7047698705339105,58.70101366249151,1.0,541.9258420604755,2.3812563766979506,75.0,1.0,0.0,0.0,0.0,0.0
11,0,597.6621911081697,7.510112171675579,75.0,1.0,0.0,0.0,0.0,0.0,480.2430517679669,5.676619604007844,65.0,1.0
12,0,597.0012546478646,2.9803033912823853,75.0,1.0,546.8283021092693,5.444409614271862,75.0,1.0,481.46523092829676,1.6680922990939449,65.0,1.0
13,0,595.0727490633772,3.6039050341927106,70.81870300316935,1.0,0.0,0.0,0.0,0.0,472.66039155964665,1.549385864473359,63.30777018646726,1.0
14,0,602.0352999539954,1.2246437067242564,53.13360053859827,1.0,0.0,0.0,0.0,0.0,470.8051600373596,2.5053662496932674,63.39551933569845,1.0
15,0,602.5653605981137,2.6055561459636363,75.0,1.0,0.0,0.0,0.0,0.0,472.9845046255539,0.6648134645923296,53.778670296843806,1.0
16,0,606.9108607467517,3.2319690770263314,69.1019800531345,1.0,545.1966628832942,0.8682231156132719,62.2443158299977,0.92,0.0,0.0,0.0,0.0
17,0,601.7359596826079,0.6709989750501358,53.14930670305265,1.0,540.4147672552746,2.309356674619661,75.0,1.0,478.51415181047514,1.4193275229542763,43.81477578209986,1.0
18,0,596.927367109147,6.9955348013448795,75.0,1.0,533.6619261241042,0.9488373127738339,66.48343243434732,1.0,0.0,0.0,0.0,0.0
19,0,598.116892336611,0.6596128482883377,70.81870300316935,1.0,540.7646133102467,0.7806923389757803,65.84283971731699,1.0,482.21027345204334,0.6411057584717975,62.08811985267594,1.0
20,0,596.5721523460106,0.7441961081341749,49.07499237162819,1.0,0.0,0.0,0.0,0.0,475.78137506643793,4.504493484043413,61.166888174956455,1.0
21,0,592.1969040830108,0.9056892234637014,67.0016260696678,1.0,540.2795657799653,1.2048823793916568,70.25063442389981,1.0,0.0,0.0,0.0,0.0
22,0,600.1618678456222,5.675257141933326,75.0,1.0,538.1872657717797,0.515749248506285,65.57836145455938,1.0,474.18760460422305,1.444844076759884,41.80967169639566,0.46
23,0,598.9640168553152,11.540415482188978,75.0,1.0,540.0787071060922,2.9008565082897104,64.95397895194303,1.0,478.04882003985574,4.114020932421566,51.05152324040136,1.0
24,0,595.5595766652057,6.859746709142,72.16134803680491,1.0,541.8116348073179,2.8354172121776617,72.19466771451839,0.72,479.4520885170107,2.382989276354051,65.0,1.0
25,0,600.387473489199,3.3670584319186556,73.36507128635553,1.0,546.1440454294178,3.2790037065029956,68.65583258123917,1.0,0.0,0.0,0.0,0.0
26,0,598.4529433633581,0.9587813124768756,58.62461182685024,1.0,0.0,0.0,0.0,0.0,473.69210027942614,0.7472696406675258,51.11701079678119,1.0
27,0,601.0058583015758,2.4253583016948377,73.08644953383818,1.0,541.5372888022325,3.5039702356365887,75.0,1.0,475.63954206744336,1.3967576078883688,61.93456753068479,1.0
28,0,597.1905868057436,1.4954637103179111,38.164072643259225,1.0,544.8048074679002,1.6360796972224625,73.51597871081806,1.0,0.0,0.0,0.0,0.0
29,0,597.8812521999181,0.47326419177444484,69.43949013596338,1.0,537.9697323697396,1.3063502495900516,73.0200982847063,1.0,0.0,0.0,0.0,0.0
0,1,600.1594840204547,4.760491225104551,75.0,1.0,536.4139359637688,2.485094638515688,70.86314502012917,1.0,476.20668182429466,2.231121851152526,65.0,1.0
1,1,596.1473253126463,3.5509901434267306,55.263152355583486,1.0,540.3779146776042,3.5590902556154993,75.0,1.0,475.99745541804145,2.3067272941488084,55.45303712295442,1.0
2,1,600.3368060417297,1.3191237195434384,67.68277115504826,1.0,536.0198063418956,1.6656606357538437,69.65201420725535,1.0,474.48882632455513,3.968560893469859,46.4097117232153,1.0
3,1,605.8568998447433,2.016502937088368,54.10000465445211,1.0,543.1623248363796,1.7635664719474355,70.83681160627336,1.0,476.55201971822976,1.2734200353361795,63.23625948196941,1.0
4,1,602.4170606884945,4.173911116974196,64.50789877343698,1.0,540.3543851214026,0.3766649909136171,64.29026657949541,1.0,0.0,0.0,0.0,0.0
5,1,594.2284788439238,2.953470701517424,67.08722130676048,1.0,541.8299001881026,1.2882542265989683,71.52522249737515,1.0,483.79784507294454,1.1966426428185821,47.32370079847787,1.0
6,1,601.3020619940837,2.0417974907860823,75.0,1.0,538.6235369207562,2.481433876237395,75.0,1.0,0.0,0.0,0.0,0.0
7,1,596.8460931056773,2.045359822839369,66.81141123032671,1.0,545.621233778919,1.4547441686829743,71.43877330735154,1.0,0.0,0.0,0.0,0.0
8,1,597.7551584083042,1.0139827956225502,75.0,0.64,0.0,0.0,0.0,0.0,479.5889405463047,1.3975886761279106,54.741313262031596,1.0
9,1,596.617504282031,1.0036870769929203,66.17027677436968,1.0,540.9090025689162,1.0718232613790053,52.05994684554045,1.0,473.3182046334363,2.4104076186839625,62.5275973709053,1.0
10,1,602.0357175060797,4.511940673268604,62.958250701064564,1.0,543.4037218876167,4.480700041142979,74.91387952367822,1.0,475.40835218858166,3.356574458790812,61.50508457030101,1.0
11,1,600.6239054602328,6.370782627269365,75.0,1.0,542.0241361017207,1.0150336888756153,75.0,0.72,0.0,0.0,0.0,0.0
12,1,595.693983096525,3.5959195804110227,43.32285475218448,1.0,543.9325710225789,1.7226750667386888,51.1986727574296,1.0,0.0,0.0,0.0,0.0
13,1,0.0,0.0,0.0,0.0,0.0,0.0,0.0,0.0,488.1197544922473,1.3400894251084838,45.019549462155496,1.0
14,1,0.0,0.0,0.0,0.0,0.0,0.0,0.0,0.0,477.28275857063227,4.157199601668433,65.0,1.0
15,1,599.3530423845534,3.250958586356387,57.918137129581915,1.0,536.2272226525295,0.6019500604816831,60.69748628966098,1.0,477.2333298070202,1.3496385457335336,56.339718830201875,1.0
16,1,597.0969034076758,1.4738153246062011,68.08301279501823,1.0,538.3162751725671,1.4649415900030678,70.73910188439241,1.0,478.3491271515675,1.1103135239689632,45.99935307001322,1.0
17,1,600.1719429956826,1.327393698854523,49.09200895136926,1.0,0.0,0.0,0.0,0.0,485.91752268135485,0.5901497384384544,65.0,1.0
18,1,598.0744072821451,1.4301674062877978,70.43388053650366,1.0,540.5346826334454,1.5253568938612745,74.69810418548195,1.0,479.7758215078804,0.9882824833779046,38.932001278155596,0.34
19,1,0.0,0.0,0.0,0.0,539.005973420544,0.46511770219035026,75.0,1.0,481.2681644384004,3.1092199142533326,57.741998029264394,1.0
20,1,599.3858287488049,0.20834405469953873,63.21616731864115,0.9,541.9539509217932,1.1406476286350606,69.40964294005862,1.0,482.4856703580131,2.9780828264076105,65.0,1.0
21,1,594.8143463896662,3.1798873564644587,70.54535538699541,1.0,542.6772241310138,1.6617770899987017,62.0718882128739,1.0,475.73469250854225,0.9404904450851248,61.24285342386383,1.0
22,1,597.946522798996,1.8857457014224543,60.46905357849863,1.0,542.2265143801023,1.6107715409215897,75.0,1.0,0.0,0.0,0.0,0.0
23,1,606.6086416765445,3.521610748335926,70.59571140714783,1.0,542.6883531489905,0.6107177691808888,75.0,0.34,477.3289334092571,1.5711567242224087,46.664309194383875,1.0
24,1,0.0,0.0,0.0,0.0,542.4798138770318,0.5468399916436802,71.46343413843326,0.94,472.75124302722884,0.45246542609669926,65.0,0.34
25,1,598.1218051727017,2.6171588399960997,74.5159085271882,1.0,543.5793783866437,1.6633990977944153,75.0,1.0,0.0,0.0,0.0,0.0
26,1,603.4767632495831,1.272038350587901,70.45162923057008,1.0,0.0,0.0,0.0,0.0,478.5819780654689,0.9834526268594739,60.537693378288935,1.0
27,1,599.6195256669397,2.4298288117830693,75.0,1.0,535.2337010655988,0.6892604152432622,72.21265325492904,0.58,476.59628773576264,1.8005570780436067,35.70709046813866,0.38
28,1,592.9476507027234,1.5973204829788044,51.963993907575734,1.0,0.0,0.0,0.0,0.0,0.0,0.0,0.0,0.0
29,1,600.641238790092,2.243290045688044,61.74501323503883,1.0,0.0,0.0,0.0,0.0,471.61373163361793,2.93171666946263,32.0819384285254,1.0
0,2,601.9577279361363,2.250296643935669,66.03762394599542,1.0,541.9500987882361,1.1111478184534052,50.08621917473068,1.0,476.33289851727756,1.3601839096243808,65.0,1.0
1,2,601.5665072568764,1.9201915029413208,75.0,1.0,539.2206246720799,0.3326925760295268,75.0,1.0,0.0,0.0,0.0,0.0
2,2,595.0999441081345,1.0234089402889162,71.59252852887019,1.0,544.3616494972645,1.6521100570261558,65.86161880193924,1.0,482.9108352036674,0.696261143891927,65.0,0.92
3,2,602.2545642567068,1.573865473099166,72.59221327024318,1.0,0.0,0.0,0.0,0.0,470.91641668627364,2.785429398018722,58.61448655594268,1.0
4,2,0.0,0.0,0.0,0.0,540.7214917619319,0.5192371520066099,62.88216509611347,0.66,469.28804650049284,1.7009725832894267,65.0,1.0
5,2,591.9994162480351,1.8224641529485777,70.33606757362855,1.0,539.4462913254416,0.8128522723738492,74.31601396203173,0.62,489.56007170137934,0.6306837372608306,34.756019201477905,0.46
6,2,601.6895884765373,5.375629523332288,75.0,1.0,538.1353585095134,4.022751391199655,60.081101089930485,1.0,478.49416895839937,1.9293212874242542,61.40499002496031,1.0
7,2,607.6063206510396,6.949004801897086,75.0,1.0,0.0,0.0,0.0,0.0,472.1474569152454,1.5342099632428619,58.42402218728304,1.0
8,2,599.371460612561,4.094574671746172,75.0,1.0,544.4440422964616,1.7809204478966052,43.179045763506046,1.0,0.0,0.0,0.0,0.0
9,2,597.9365197165625,3.7783389175976194,75.0,1.0,541.4387174534952,0.48702862236303646,73.75605768611511,1.0,0.0,0.0,0.0,0.0
10,2,597.6735274339987,2.7025209592848958,75.0,1.0,0.0,0.0,0.0,0.0,471.468273826444,2.130358064680492,58.42402218728304,1.0
11,2,599.4565490992413,1.0257202825045713,69.67880495052246,1.0,0.0,0.0,0.0,0.0,481.96855718877157,0.7340060114204118,38.641383548131685,1.0
12,2,601.2216526958592,1.0321443195785132,64.7033696569109,1.0,537.2678322979075,2.8087057483625535,72.71594345960439,1.0,474.1720406285262,5.218614560649906,62.49105929983497,1.0
13,2,601.9211579458652,2.5185319401565174,53.46189982973299,1.0,539.9693562779438,2.0054959027198063,46.92656385624017,1.0,476.7921815622656,1.0143836724772053,51.7237822828498,1.0
14,2,591.3326112660359,1.112302862517065,50.57234837602424,1.0,0.0,0.0,0.0,0.0,488.7544183406069,2.0624546569718185,65.0,1.0
15,2,603.2345858227095,5.875660634150161,67.17683670169585,1.0,0.0,0.0,0.0,0.0,477.2812686173643,1.6600921007893643,48.662110096548275,1.0
16,2,603.3939039886327,1.7882323731495628,71.73922105183675,1.0,0.0,0.0,0.0,0.0,474.46415192060977,0.5621567446325683,60.84279457966538,1.0
17,2,598.0071255336627,0.7152653035632368,62.13542331979082,0.16,539.6859352549881,1.5640601309237414,67.2701345467689,1.0,479.9769722491737,4.89647497589227,62.018583130520476,1.0
18,2,602.7237001664524,2.166692471011275,68.19002729362677,1.0,0.0,0.0,0.0,0.0,474.3548559668953,2.306710195986845,58.42402218728304,1.0
19,2,601.0659810571623,1.3088121347948116,59.274744855260316,1.0,0.0,0.0,0.0,0.0,478.19896594305203,1.2922310480968968,60.975938336080524,1.0
20,2,601.4714473428237,3.454013627146299,69.8489462455545,1.0,0.0,0.0,0.0,0.0,475.3424588006925,1.8905984017331157,63.23625948196941,1.0
21,2,591.9574888402385,2.9236505600752416,48.076156207637126,1.0,543.1261638744054,2.3913595230493514,74.93917935723378,1.0,0.0,0.0,0.0,0.0
22,2,0.0,0.0,0.0,0.0,538.3627106895618,1.8634049952051677,75.0,1.0,484.8570942363462,2.5494929206710055,60.63958633042235,1.0
23,2,598.3622210864652,1.8963759553475712,44.00683261588931,1.0,0.0,0.0,0.0,0.0,473.2620746130811,3.667536036718781,59.20616472486653,1.0
24,2,596.2462845930339,2.0839244133670514,61.68020687824742,1.0,537.6343124102916,2.7999482908114297,60.13131811448451,1.0,475.6904627079016,0.7555861343383719,48.04737337386078,1.0
25,2,595.9647992195193,9.329279231069238,75.0,1.0,540.2663129963787,3.673016081233286,48.8056046013917,1.0,0.0,0.0,0.0,0.0
26,2,598.242151367865,3.064516424842828,75.0,1.0,535.9575608454041,2.176888686318848,62.21305899884601,1.0,475.3896166105401,1.2773824508020635,53.633347123958394,1.0
27,2,603.2799438611028,0.6939408208731482,42.69685413355414,1.0,541.7770296880907,0.8633502646070308,72.15893711292934,0.92,0.0,0.0,0.0,0.0
28,2,599.5318881288782,1.4169199588674597,70.78315390793213,1.0,0.0,0.0,0.0,0.0,475.3441914580432,1.4069542325451656,48.41328140943939,0.16
29,2,595.4394609618832,0.635479550863421,75.0,0.34,541.3245506570132,1.3649042808374132,59.42283439805415,1.0,472.76163444559296,5.775456777903488,65.0,1.0
0,3,603.6795345490098,9.147390220755774,75.0,1.0,540.7941065166992,1.985193585616381,68.52248635624858,1.0,0.0,0.0,0.0,0.0
1,3,602.4739884672158,9.302871789736468,75.0,1.0,545.7576258873708,2.7928879411814167,62.460687366038336,1.0,0.0,0.0,0.0,0.0
2,3,603.0751446623361,11.735860562221962,75.0,1.0,0.0,0.0,0.0,0.0,476.15390064680315,1.7465460352441007,43.125366798327065,0.52
3,3,600.5906587276166,1.963058119596177,59.893256105463614,1.0,539.3524997122843,0.36838145855141735,75.0,0.34,477.98304238589554,1.0601673275813743,34.27746210387033,0.54
4,3,596.638490146159,0.9412938742521199,53.15902098485186,1.0,541.0994585840787,2.2654148852124996,57.934674420606605,1.0,478.1588103168151,3.210947084990696,62.944666940163984,1.0
5,3,601.1613661494792,3.375028666701262,73.39944221434726,1.0,0.0,0.0,0.0,0.0,475.83097190905664,0.5976481750473701,39.01357700641122,0.54
6,3,602.6482621256258,5.202355255274075,75.0,1.0,541.2104992871277,3.0043060843406164,75.0,1.0,476.328656663309,2.887004633892086,41.44499316620007,1.0
7,3,593.748588755123,15.701932462005015,75.0,1.0,543.4649040853488,4.02670184597239,61.047777708295484,1.0,0.0,0.0,0.0,0.0
8,3,599.5904955378702,15.92552705718649,71.86517312555576,1.0,543.3949929139143,6.166198665116675,75.0,1.0,0.0,0.0,0.0,0.0
9,3,599.9824460708135,15.2385749327409,75.0,1.0,542.8992144337186,4.145407079568913,75.0,1.0,0.0,0.0,0.0,0.0
10,3,598.9406707116633,9.964291188567923,75.0,1.0,544.594294534528,3.9376258324138864,75.0,1.0,0.0,0.0,0.0,0.0
11,3,602.931763689799,4.121082740967659,75.0,1.0,541.5881774229963,3.5062539347572574,71.58151534825089,1.0,0.0,0.0,0.0,0.0
12,3,604.5568145333989,6.5642741046118624,75.0,1.0,0.0,0.0,0.0,0.0,469.3399798945574,1.4459872642478433,57.480641755880214,1.0
13,3,599.0179353825116,2.602182857497916,75.0,1.0,539.8750139780027,1.8521167416556288,64.88939482998437,1.0,476.3007409639195,3.0658809132134452,37.658468781083684,1.0
14,3,598.2432846308518,1.268571755066405,61.84005683769256,1.0,541.5181394828913,2.2471434986127568,75.0,1.0,0.0,0.0,0.0,0.0
15,3,0.0,0.0,0.0,0.0,537.434014154933,1.9896579718556604,72.25717812618375,1.0,480.25721332428583,5.365311632797441,64.88438779805703,1.0
16,3,595.9602969467602,0.362881268683363,68.51782980885893,0.9,541.4567343335611,1.5359815729795192,66.07519861122191,1.0,475.87701146797195,2.2647641593235193,64.3831834751985,1.0
17,3,0.0,0.0,0.0,0.0,0.0,0.0,0.0,0.0,471.3259893068038,2.9677446247702104,62.78725627268294,1.0
18,3,601.8638467244859,4.6950517303109285,53.55549151719747,1.0,538.911226968687,2.024391715524244,53.54874766843317,1.0,475.8916403143671,2.678566112675695,54.21953065779503,1.0
19,3,593.4353853017641,2.419054253109746,75.0,1.0,546.3134957230023,1.5174825835129795,64.14641147262772,1.0,0.0,0.0,0.0,0.0
20,3,599.6201519039782,4.2251666304391815,75.0,1.0,0.0,0.0,0.0,0.0,475.7858840806912,3.6654592958981413,43.562740069686555,1.0
21,3,599.4950702393808,1.5647394404589414,70.81870300316935,1.0,542.981391992757,1.9378283500978255,75.0,1.0,473.0256431150478,1.1727878519852795,54.52095909094545,0.94
22,3,596.9980876274141,1.863515340337093,66.42915815512147,1.0,536.7994468592357,1.0122757630303851,63.94226501908353,1.0,0.0,0.0,0.0,0.0
23,3,601.2415825162636,0.7503529581002564,68.8241994606957,1.0,0.0,0.0,0.0,0.0,474.79384359608406,1.4327723326590707,64.77046462812767,1.0
24,3,597.7950691106253,8.331381966141114,75.0,1.0,0.0,0.0,0.0,0.0,475.53876074655307,2.6154677873959478,51.81081450643551,1.0
25,3,602.692937032528,10.401567230565423,75.0,1.0,542.9039598395017,4.09828364252155,74.96520212027477,1.0,480.09933603281155,3.3742472626503317,57.853050156337986,1.0
26,3,601.2517385370135,9.354556501598521,75.0,1.0,542.1969025800319,4.900632868390114,74.39664927655053,1.0,475.87612988174135,1.5821979749674824,61.631100998517304,1.0
27,3,596.6053296648378,6.7251005849657775,75.0,1.0,0.0,0.0,0.0,0.0,474.22197276088883,3.0474427123842256,65.0,1.0
28,3,602.9798453175897,2.6926799319720027,61.47877581199457,1.0,540.564608759509,1.048067722057081,70.69487140651182,1.0,473.64776029448944,1.695532604640521,38.74930821650959,1.0
29,3,603.647621273723,3.290140028163536,56.70377574191232,1.0,536.3935174183829,1.347792408634583,70.84270505221896,0.92,0.0,0.0,0.0,0.0
0,4,600.7819291058984,12.90460055417016,73.23200009794654,1.0,543.548691396717,1.4155332734125996,68.006613368589,1.0,0.0,0.0,0.0,0.0
1,4,602.7607884838661,5.280801748257327,75.0,1.0,0.0,0.0,0.0,0.0,472.1347286633224,2.054567772364265,63.16315631484365,1.0
2,4,594.3607356768924,1.2689894888685165,65.50120837567366,1.0,542.7465560596303,2.2675685238077294,73.24834186874983,1.0,474.36102516228715,0.42942352480334745,46.51081128604069,1.0
3,4,601.5502170858697,1.7338368809435967,70.81870300316935,1.0,543.04677354259,0.5078785987774507,69.37275736514681,0.34,474.70468146976674,1.5718074205588903,50.59147224107263,1.0
4,4,600.7902561250478,1.9925530665336038,58.242091526441655,1.0,0.0,0.0,0.0,0.0,475.8619343328597,2.3036837587617582,65.0,1.0
5,4,601.3738564089103,0.8572188806383126,67.34045146846388,1.0,543.6868019957948,0.7238313440505504,65.06858674448566,1.0,471.0464637972915,3.405921884450014,65.0,1.0
6,4,601.1587621775648,5.963830359423381,75.0,1.0,540.4936288286516,2.538423954567109,75.0,1.0,478.0644632775938,1.5868074178167375,54.41448599127885,1.0
7,4,598.8412465495396,11.413615318181934,75.0,1.0,540.3689970514349,3.113429026789315,56.23193987845584,1.0,0.0,0.0,0.0,0.0
8,4,596.300935847715,25.48577835997923,75.0,1.0,543.171165900475,3.3870521843131476,75.0,1.0,0.0,0.0,0.0,0.0
9,4,601.5087188781974,15.43335761888582,75.0,1.0,540.041553897918,8.42387097865029,68.9600314019752,1.0,0.0,0.0,0.0,0.0
10,4,602.0689973931119,21.966902780870136,75.0,1.0,543.9888504609717,6.372712092750054,55.00316122372457,1.0,480.3164483316828,5.046090028516696,45.44778978594249,1.0
11,4,597.2661498338784,18.324844852473696,75.0,1.0,543.218584959261,5.95664523703632,75.0,1.0,0.0,0.0,0.0,0.0
12,4,602.6596267361768,12.736776185266676,75.0,1.0,539.0595186572018,5.925897863919385,70.86314502012917,1.0,475.47727886940925,7.726672606215561,65.0,1.0
13,4,601.6786147946449,2.7932393439231484,70.82128370977512,1.0,540.9114254059771,1.3969891111987363,64.66707376547798,1.0,473.3754527501985,3.0849299173722637,59.435225855730465,1.0
14,4,600.3290854891538,2.4893854260176633,75.0,1.0,539.2203665148243,1.0524446807921768,69.81661417103848,1.0,473.3442613059217,2.314984132134099,45.48552119380635,1.0
15,4,0.0,0.0,0.0,0.0,534.9801582415923,0.49479496369480086,75.0,1.0,477.35002033911536,2.230413202957058,54.932358529987994,1.0
16,4,599.1494291445188,0.43140570834844166,47.3563209406152,1.0,542.0652867902907,0.8991104935703311,74.62759665963276,1.0,485.6316830592815,0.2832009622137941,34.9978645758821,0.62
17,4,602.3666190850417,0.7718911933993786,58.8905476709844,0.88,0.0,0.0,0.0,0.0,481.94631703038675,2.549369446873394,51.21408505378146,1.0
18,4,0.0,0.0,0.0,0.0,535.8992341350587,1.549603906684861,74.87426372107507,1.0,478.0492031944939,4.174244984991544,65.0,1.0
19,4,602.0844838972998,1.9940861097281144,75.0,1.0,0.0,0.0,0.0,0.0,475.82130795496283,1.77815338594896,65.0,1.0
20,4,601.2815407465816,11.600258561520919,75.0,1.0,543.4293249209725,1.8308692552974453,74.12410214628414,1.0,0.0,0.0,0.0,0.0
21,4,602.2722129940495,4.04297567757283,64.66303005478869,1.0,537.5094523325598,3.6145822323500383,72.53664252163492,1.0,479.25850520166017,1.7029187081350776,56.327548382563556,1.0
22,4,604.950060472726,2.6589678815276194,72.65619118142028,1.0,0.0,0.0,0.0,0.0,472.62615554600984,1.322076874277507,59.62158198751465,1.0
23,4,597.8421847485381,3.6452017211577634,54.634946686912784,1.0,538.1389428939602,1.9285188594735176,60.09865544382647,1.0,477.26702871160364,1.754236758952408,46.63522559216038,1.0
24,4,600.3360646533849,4.455351611338577,73.100169143086,1.0,541.1709667198426,3.9159981194809506,65.59746311218852,1.0,475.51535668657334,0.6410751295591912,65.0,1.0
25,4,601.4911427460572,21.190876248980853,75.0,1.0,543.3773341714466,5.273161117072272,74.98974996880642,1.0,0.0,0.0,0.0,0.0
26,4,604.2260391217101,21.760883735377025,75.0,1.0,541.9419119028782,6.382233101106229,75.0,1.0,0.0,0.0,0.0,0.0
27,4,601.2131927357576,10.432210914504248,75.0,1.0,539.012332208837,3.1716960478022402,54.91858319301629,1.0,0.0,0.0,0.0,0.0
28,4,595.9629966624861,5.569992836834117,74.80710610677585,1.0,545.853987302475,2.4758576078055214,75.0,1.0,0.0,0.0,0.0,0.0
29,4,596.0201214257567,2.043685188441415,62.08483994023227,1.0,0.0,0.0,0.0,0.0,483.8694418300581,1.8303072271790464,65.0,1.0
0,5,600.0374753408781,3.7933531300348506,72.44069543583305,1.0,0.0,0.0,0.0,0.0,478.25461251433916,0.925344990102225,48.86701674110125,1.0
1,5,601.8107315266119,0.2829732649199738,65.35550663956116,1.0,0.0,0.0,0.0,0.0,468.49987236738104,1.0116110271957612,64.52771847361277,1.0
2,5,598.7694538824585,1.5585665624667833,74.65221049203579,1.0,540.5288884958264,0.6524201230545689,75.0,1.0,476.0886484443728,0.8595635150734313,39.07650296833331,0.64
3,5,602.2923067223986,3.0901835332173677,72.99258138122924,1.0,546.1139363804967,1.5745306391837475,53.39424370597651,1.0,474.7303516628266,1.4121598837180478,63.029492506390945,1.0
4,5,600.2937365405528,9.664415799093632,75.0,1.0,543.9684984635009,3.329423722715029,62.170590559139086,1.0,480.44810321717534,1.4104782370913282,61.94167750674639,0.98
5,5,597.5325398016766,15.173672971510777,75.0,1.0,539.9133830756123,4.054265855176461,46.83658411186555,1.0,478.94750008455424,3.407127783310868,65.0,1.0
6,5,598.8844110286858,10.362349871631269,75.0,1.0,540.4121182564087,3.352864798190179,75.0,1.0,0.0,0.0,0.0,0.0
7,5,606.6811465375185,17.088169246369738,75.0,1.0,545.5399052687147,4.455751256758448,50.6749668210421,1.0,475.43991705788795,1.4963063723381596,63.107182739815755,1.0
8,5,599.9250104554759,18.25075827905191,75.0,1.0,541.9335679408985,6.787273490416152,72.52560169168963,1.0,0.0,0.0,0.0,0.0
9,5,600.919614659923,18.645445005108858,75.0,1.0,542.1943564391114,5.947719065507086,69.89879732366339,1.0,0.0,0.0,0.0,0.0
10,5,601.763836098521,18.97291012008085,75.0,1.0,542.7222206655822,7.728906357460966,55.04942720161346,1.0,0.0,0.0,0.0,0.0
11,5,603.332558950189,23.418487385658448,75.0,1.0,545.1817109986731,7.355736686909703,67.87474459436112,1.0,478.79914223685,2.7812960888738636,57.42694885280265,1.0
12,5,600.02410624329,16.562570631918614,75.0,1.0,542.3826192793625,9.277319512746656,75.0,1.0,0.0,0.0,0.0,0.0
13,5,603.9970456733352,14.148059050994574,75.0,1.0,537.0781503353908,2.7636829271423737,61.441569716122395,1.0,0.0,0.0,0.0,0.0
14,5,601.7638990591313,5.1197073194755225,51.333870968078124,1.0,540.1121160392852,3.2001533612009414,75.0,1.0,473.3500401881828,3.0953126851339814,62.99734555096597,1.0
15,5,592.4775539240355,2.82644196149942,60.320395477171076,1.0,549.284330271454,6.147317087487544,75.0,1.0,0.0,0.0,0.0,0.0
16,5,598.9506053810017,1.0459899354161002,46.22795183496462,0.44,543.3038362713806,0.7909054573742916,49.24110255006904,1.0,480.81197536043834,0.36813535114401397,47.04803414194186,0.54
17,5,0.0,0.0,0.0,0.0,536.2317553412526,0.45110241000966206,70.40650543558347,1.0,471.05520236215807,1.9303023291041927,64.1080232419342,1.0
18,5,595.8988913620226,1.460213576285942,70.81870300316935,1.0,538.1943031418319,3.8444301151410967,75.0,1.0,473.3451949226808,3.716415863744902,61.77427263116022,1.0
19,5,599.9735829687203,0.9857929932802136,70.81870300316935,1.0,544.716010552309,2.781003422880449,73.44517018501175,1.0,482.5481702009166,1.780481186864515,61.24398418916003,1.0
20,5,598.5795772068223,4.914871623444828,73.100169143086,1.0,0.0,0.0,0.0,0.0,473.09851756605104,1.95807610524641,57.67929663798983,1.0
21,5,597.683828922094,1.0982404920731954,43.775044402764415,1.0,535.7691834687919,1.4028647679149753,75.0,1.0,0.0,0.0,0.0,0.0
22,5,593.5687831967302,1.6198189250825867,75.0,1.0,548.2673705971574,1.296296215857515,68.6359317986363,1.0,486.81428013915905,0.7185007007167575,44.3779712632446,0.6
23,5,597.7931119771746,3.156436673399023,75.0,1.0,537.6079442464955,3.0134342021053953,66.35351304657878,1.0,471.3094539596304,3.9027250379698875,62.43766547256097,1.0
24,5,596.7552468665339,12.5052996221198,75.0,1.0,0.0,0.0,0.0,0.0,0.0,0.0,0.0,0.0
25,5,600.5821360752514,17.453684267995182,75.0,1.0,541.2256637787057,4.779986558467989,66.35351304657878,1.0,0.0,0.0,0.0,0.0
26,5,599.9988076972074,26.760513856884668,75.0,1.0,544.3765565894402,4.907774435690101,49.89834341320683,1.0,481.42126204650464,5.030892339082007,65.0,1.0
27,5,602.9929970350339,16.78934445752874,73.21123554486147,1.0,537.1653403587677,6.582057577116042,62.542470037105254,1.0,0.0,0.0,0.0,0.0
28,5,599.7165159532157,4.11637583892177,57.449635406645505,1.0,539.4550859339134,1.9990577931087363,75.0,1.0,479.8575675386019,1.0091787300125148,57.9650268730168,1.0
29,5,600.7776305499725,0.9348863925283244,67.3778105050751,1.0,536.5987586893539,4.571450846922035,75.0,1.0,476.6889842908757,2.0937637988537996,63.13433866751612,1.0
0,6,597.8528596831208,1.5288323142252271,70.81870300316935,1.0,541.7983965280339,2.096000412899917,74.31601396203173,1.0,473.2255300600058,2.327906377222296,60.44412143584654,1.0
1,6,603.9757459995318,3.230693241840105,64.36769188472613,1.0,542.0317130114413,0.3364410670226737,72.7604557255161,0.18,484.48946955527396,2.4808184731191396,44.517166764151625,0.16
2,6,0.0,0.0,0.0,0.0,544.800820976682,2.8214363602746815,41.96723836583242,1.0,474.8826858791882,3.084942766493132,64.49371878991826,1.0
3,6,607.2402351923456,3.9718458101133085,75.0,1.0,0.0,0.0,0.0,0.0,0.0,0.0,0.0,0.0
4,6,604.6211726896427,7.797936580047746,74.58914640492452,1.0,0.0,0.0,0.0,0.0,0.0,0.0,0.0,0.0
5,6,600.4659095345452,12.61534972152919,75.0,1.0,540.9956689373972,7.3985461097998995,75.0,1.0,479.14795356952885,1.8578531269117233,38.86314752311334,1.0
6,6,604.1011579423559,9.139075400732258,75.0,1.0,538.948552228433,5.153651187160205,70.44708723689737,1.0,479.233481029411,1.6911441092584225,48.939721419136085,1.0
7,6,601.8183575906098,8.080443143729616,75.0,1.0,540.3624286780199,3.5445005420894007,74.39664927655053,1.0,475.832774808676,4.837764932823424,64.97402913513808,1.0
8,6,601.2755878983993,16.971808553825962,74.6835697746365,1.0,541.6493646312574,6.045264459576055,62.42883069439013,1.0,0.0,0.0,0.0,0.0
9,6,601.3576114692805,30.426938510401868,75.0,1.0,541.5114146626681,9.011853847716484,68.28810225961824,1.0,480.426487149481,4.504481801260364,52.40592911027259,1.0
10,6,598.9516892439061,28.422998029690596,75.0,1.0,536.6959066087047,10.357473843122932,55.0879224548093,1.0,479.3036441500535,5.598640025591114,65.0,1.0
11,6,597.6029022138755,35.78528735997877,75.0,1.0,542.5191073166736,12.856587820098628,74.07017871308113,1.0,0.0,0.0,0.0,0.0
12,6,603.7923708138599,31.909415869010882,75.0,1.0,539.8965460926672,13.55082537816925,45.14438535670503,1.0,473.3546687159634,7.020514510516807,59.8763531146973,1.0
13,6,597.6277890168155,23.77905037593326,75.0,1.0,539.7291150589145,6.370048312207425,72.97994534491691,1.0,0.0,0.0,0.0,0.0
14,6,604.4775408289073,6.933635374437025,75.0,1.0,537.2938796848042,2.3100144863305534,44.341910997666105,1.0,481.4618224418724,3.336723149956682,41.994920592316035,1.0
15,6,595.7289671033203,4.412052325844904,64.59941864764102,1.0,547.9889775499482,4.37153850819512,75.0,1.0,0.0,0.0,0.0,0.0
16,6,597.5619718469566,0.6783836844966712,75.0,1.0,540.2728445495833,3.62804400340303,69.74979386402826,1.0,0.0,0.0,0.0,0.0
17,6,601.1849226452941,1.9735807832428618,37.74754006646298,0.54,539.8266366789358,3.05504198600846,61.5912427740406,0.4,487.72588364168115,5.068703139446009,58.360258314785476,1.0
18,6,596.3304895521271,2.428465481592745,73.100169143086,1.0,538.6435693916516,7.68672289019476,49.618214697997615,1.0,477.2953635603196,4.053320547838557,65.0,1.0
19,6,600.5585840035559,1.1395756225601101,58.06868285152579,1.0,0.0,0.0,0.0,0.0,481.35231012517505,4.711035268470124,60.448902023773464,1.0
20,6,601.6209324480141,2.4662554758061512,73.10244941347564,1.0,0.0,0.0,0.0,0.0,0.0,0.0,0.0,0.0
21,6,604.2834789176165,1.5369670101823074,72.73856871402323,1.0,0.0,0.0,0.0,0.0,0.0,0.0,0.0,0.0
22,6,595.913131312408,2.596962839965879,59.605338039813674,1.0,0.0,0.0,0.0,0.0,0.0,0.0,0.0,0.0
23,6,599.7301669227419,2.388747378482048,71.18377607367425,1.0,540.9657080489371,2.0410519805773424,68.38395940673259,1.0,473.51527754107167,1.5823667296519366,59.83057784644599,1.0
24,6,597.3788171115904,9.49828099907941,75.0,1.0,0.0,0.0,0.0,0.0,473.4113211416815,2.2234334250548793,46.72826024554726,1.0
25,6,601.8998158333144,16.34673583317651,74.60082725117645,1.0,540.145244518408,3.9657374029518504,70.34027933527715,1.0,474.71946667516823,3.3107496933663874,44.89365900078765,1.0
26,6,602.8509356868211,17.30934598512166,75.0,1.0,542.6911449876585,5.4318400392151585,62.778740035814124,1.0,475.0058222593258,3.5262203689751357,65.0,1.0
27,6,597.3257526633813,5.930689629225658,75.0,1.0,537.5401606883675,3.073411784627664,66.35351304657878,1.0,478.6955218431755,1.5584884292037744,61.092989055463136,1.0
28,6,0.0,0.0,0.0,0.0,537.5697159430892,3.8367319560790794,72.93157251006458,1.0,0.0,0.0,0.0,0.0
29,6,600.3284493810071,4.166499962374939,75.0,1.0,538.0741476173212,2.19527368512383,75.0,1.0,0.0,0.0,0.0,0.0
0,7,602.5669615773135,21.04525420229301,73.21123554486147,1.0,542.559707853823,5.900622356774798,62.542470037105254,1.0,0.0,0.0,0.0,0.0
1,7,598.0290936473806,15.601038184029067,75.0,1.0,543.7482182286968,4.446071109529523,49.955097377551944,1.0,477.1279420502977,3.9408466022257462,65.0,1.0
2,7,597.9080300739021,4.06993244315093,75.0,1.0,534.9489192066153,2.3657880155240094,50.08722604735916,1.0,0.0,0.0,0.0,0.0
3,7,604.5730722087444,4.296996825681063,75.0,1.0,540.2536730526175,2.1130202160541116,74.15608457092243,1.0,479.47087096453424,2.356694857950106,65.0,1.0
4,7,601.3980612332347,13.50702678563984,75.0,1.0,540.9590584461773,2.1688639427720204,69.8330332854803,1.0,478.4947157082956,3.525509935019209,42.07513797267935,1.0
5,7,603.1871717620652,18.57808974863127,75.0,1.0,544.4803940285224,8.72427517812555,75.0,1.0,0.0,0.0,0.0,0.0
6,7,602.096785892136,24.14848917828746,75.0,1.0,546.0912459350118,7.294445652371955,63.83354307340091,1.0,0.0,0.0,0.0,0.0
7,7,599.1992146812848,11.839009697408809,75.0,1.0,544.2688990139341,5.763256593010226,48.90808249588716,1.0,0.0,0.0,0.0,0.0
8,7,603.3243301945121,14.419376936464326,75.0,1.0,540.9279967090674,2.594745758327447,68.02034682148565,1.0,0.0,0.0,0.0,0.0
9,7,602.746608280391,15.053763426786626,74.05827901039139,1.0,541.9666892907418,6.957972005355176,75.0,1.0,474.9223779267948,1.3176730003433654,57.31142171270064,1.0
10,7,599.6458194449292,33.56493641302482,75.0,1.0,541.0229860049292,5.864865198670714,72.63749267043416,1.0,0.0,0.0,0.0,0.0
11,7,603.7588335595808,39.03091318567249,75.0,1.0,542.210078802925,15.01792964117713,62.68916286533696,1.0,484.1724638138287,5.254493786958566,54.90736154001108,1.0
12,7,602.9186452614549,28.07048728146451,75.0,1.0,544.7091225990159,15.860118336932668,75.0,1.0,0.0,0.0,0.0,0.0
13,7,599.7222220485856,33.303597057855015,75.0,1.0,539.2811997409801,8.386283137567576,75.0,1.0,0.0,0.0,0.0,0.0
14,7,598.9483839542613,8.529225810513982,75.0,1.0,542.6325942150786,2.881230875157455,61.82606728425605,1.0,0.0,0.0,0.0,0.0
15,7,593.4577374077961,2.3872035765724955,63.70468349994497,1.0,0.0,0.0,0.0,0.0,0.0,0.0,0.0,0.0
16,7,595.9252210873642,1.5208351967561178,69.56568895985222,1.0,539.0346435810715,2.447034663329377,70.48811066674253,1.0,476.73939294695634,1.5655342726502042,64.56336758020554,0.66
17,7,0.0,0.0,0.0,0.0,539.8177903659841,0.8788573363935428,74.06640278419022,0.94,476.79199411833775,3.5319551200930936,61.85597971498124,1.0
18,7,0.0,0.0,0.0,0.0,543.4337863402541,1.5344475674857492,75.0,1.0,479.65170841060973,5.641555397662371,61.27535451338624,1.0
19,7,593.281315946823,1.3243809051559055,57.241752275899934,1.0,0.0,0.0,0.0,0.0,487.16456457542813,2.429287344919284,57.42219838343044,1.0
20,7,600.1117505515813,1.6964336232879036,61.93858020655531,1.0,0.0,0.0,0.0,0.0,474.052714280792,1.3588920319443016,39.30253218442253,1.0
21,7,598.9498030010657,1.5006721640847651,68.03235966858988,1.0,545.3501541585263,3.77109786896647,75.0,1.0,477.2278067745194,3.220208325459524,65.0,1.0
22,7,0.0,0.0,0.0,0.0,0.0,0.0,0.0,0.0,478.9653793152572,1.961563198673241,62.083835866716285,1.0
23,7,600.6289220820444,2.3088143865731894,75.0,1.0,539.64770742896,0.6540494397844139,75.0,0.72,478.15764226273194,0.4398698212873917,54.51513304908732,1.0
24,7,597.9225448808944,1.4775157758580688,64.0221408298578,0.46,536.0254119417597,3.0087198971603146,75.0,1.0,473.76106556690297,3.607075110420106,65.0,1.0
25,7,605.3845101126522,2.404214725024846,63.230477708462786,1.0,0.0,0.0,0.0,0.0,475.35644273111285,1.3472486350878088,59.357344430118296,1.0
26,7,599.7952434480164,11.319336226710814,75.0,1.0,0.0,0.0,0.0,0.0,480.6307816762643,3.0912421754650876,65.0,1.0
27,7,597.8995340097322,2.7779202249697295,55.20887883200129,1.0,545.4306167331376,2.0177678609943435,69.66418517006393,1.0,0.0,0.0,0.0,0.0
28,7,591.1973004486026,5.016826255016113,46.32810418372736,1.0,545.3043934108771,4.891686588988748,74.99487498440321,1.0,0.0,0.0,0.0,0.0
29,7,598.9237938933545,4.041067340775548,52.15824017367737,1.0,543.2203288378853,2.3622490132804743,67.90979500067408,1.0,0.0,0.0,0.0,0.0
0,8,599.7191830643048,45.33008296757957,75.0,1.0,542.7369537800914,10.092637688861968,75.0,1.0,0.0,0.0,0.0,0.0
1,8,601.0341478661026,47.51207620470814,75.0,1.0,534.949773599214,15.482634927593288,62.218928626045845,1.0,477.43484319168374,7.248721107367588,65.0,1.0
2,8,604.8639661294172,21.958246085073505,75.0,1.0,542.8341240185615,7.020598132781634,43.51980043466758,1.0,470.29494757445764,6.247141414452536,35.720602139068596,1.0
3,8,598.9737599645541,7.254745268083482,75.0,1.0,543.5043590879702,3.9652789428165454,72.69762074699656,1.0,477.3394086325549,3.012670225564617,65.0,1.0
4,8,601.3437193128558,10.101053106512706,73.21123554486147,1.0,540.6677489293388,3.993247446445957,62.03933610986252,1.0,0.0,0.0,0.0,0.0
5,8,600.6727540340274,28.13428162996871,75.0,1.0,546.4773330726505,10.961174044665798,70.86314502012917,1.0,0.0,0.0,0.0,0.0
6,8,599.843609781007,31.85606321299963,75.0,1.0,541.2069803733971,9.065740430849681,74.98974996880642,1.0,0.0,0.0,0.0,0.0
7,8,600.8054973106535,23.736779502076136,75.0,1.0,546.3049908145787,10.486637443438992,70.86314502012917,1.0,0.0,0.0,0.0,0.0
8,8,598.9780226846156,14.67851560833691,75.0,1.0,542.5888387802673,7.220755664386907,36.50693354656483,1.0,477.8535431993353,4.043051423742576,60.13134751529017,1.0
9,8,597.9861790643042,10.219491705991187,75.0,1.0,537.8455340998183,4.083220697733178,73.3036708612251,1.0,477.5019829746589,1.8447080574686396,61.11633947340366,1.0
10,8,602.8364749438203,20.213027503685364,75.0,1.0,545.7202418880511,9.01658241498442,75.0,1.0,0.0,0.0,0.0,0.0
11,8,599.0534235905205,36.46636244871486,75.0,1.0,542.50695766466,10.156722110861267,53.5842221003137,1.0,0.0,0.0,0.0,0.0
12,8,599.2912038672009,35.3957662665053,75.0,1.0,538.3356052871418,11.465507253227173,71.18410328498955,1.0,0.0,0.0,0.0,0.0
13,8,599.843609781007,37.69371872784146,75.0,1.0,541.2069803733971,10.727046451886128,74.98974996880642,1.0,0.0,0.0,0.0,0.0
14,8,603.4173408195616,18.26839305580489,75.0,1.0,544.1749018274311,9.806448389964924,75.0,1.0,478.0272485261958,1.1997101485835806,57.51477328460225,1.0
15,8,602.6454453293202,8.49182845923643,75.0,1.0,541.1612289949417,1.30432150325239,61.79342330212583,0.72,0.0,0.0,0.0,0.0
16,8,600.7437689449314,1.0419367122279806,66.62565345941773,0.88,533.978753857524,1.3549676575491487,70.23870301992079,1.0,471.32040132847715,3.3545836501719344,54.48568541709687,1.0
17,8,0.0,0.0,0.0,0.0,540.4808309959202,2.260010701787448,52.38821642924051,1.0,475.77548545996547,2.8718531845554875,50.63033306714931,1.0
18,8,600.1469795377152,0.8788166895232686,70.81870300316935,1.0,541.9664378392664,2.030927895590362,74.78154597193736,1.0,0.0,0.0,0.0,0.0
19,8,0.0,0.0,0.0,0.0,540.9501330123642,2.2897387800104068,67.29092832835502,1.0,479.1417994039415,4.622963302004313,50.6295650150705,1.0
20,8,598.1904049603836,5.788370247835586,75.0,1.0,0.0,0.0,0.0,0.0,0.0,0.0,0.0,0.0
21,8,601.2424614846657,1.4724389537838585,67.68277115504826,1.0,543.588229610093,4.550719177155791,75.0,1.0,0.0,0.0,0.0,0.0
22,8,601.5673831265095,1.4244788627114742,43.27533945437687,1.0,538.4335562708682,1.5524843317215853,67.03675284141814,1.0,480.34632981760046,0.5237039322137469,53.80703724147149,1.0
23,8,595.5646225633668,1.4009860295505074,56.95737105451352,1.0,0.0,0.0,0.0,0.0,0.0,0.0,0.0,0.0
24,8,600.0935904347818,0.6764483472416349,43.554117269939304,1.0,534.6924603851022,0.2645449638299254,53.59146356521526,0.66,0.0,0.0,0.0,0.0
25,8,599.4631300151657,3.9679413222173143,57.73740972704983,1.0,539.4433810858271,1.334101162470749,72.21848477032657,1.0,0.0,0.0,0.0,0.0
26,8,0.0,0.0,0.0,0.0,0.0,0.0,0.0,0.0,475.2086338972143,5.868841109721309,62.944666940163984,1.0
27,8,596.5153795414697,0.8735284299857335,40.85094486561149,1.0,539.5666642771687,2.885605351543248,71.85667723724755,1.0,481.450812787317,1.9425063372257494,47.016911383956646,1.0
28,8,599.1072079851837,2.3644806597687604,61.52025928400608,1.0,0.0,0.0,0.0,0.0,475.7380146156956,2.0481038904977202,65.0,1.0
29,8,601.162372018225,1.633891792988247,75.0,1.0,537.5344771470214,3.0871572871002995,69.51516599669125,1.0,476.40764296557643,2.2305571529059534,31.444158408942027,1.0
0,9,604.4731066663104,21.337570224922924,75.0,1.0,540.6979748217733,7.852239918198549,61.94872929308068,1.0,475.19904527614324,4.1161994622148885,59.62784774201901,1.0
1,9,602.6545314861625,39.16650747332838,73.35088823067606,1.0,542.1371768129954,10.248700272188522,59.01317116725117,1.0,0.0,0.0,0.0,0.0
2,9,603.6230181683169,21.84618499280306,75.0,1.0,540.961343347393,7.2053000375246885,68.02034682148565,1.0,0.0,0.0,0.0,0.0
3,9,599.3164880533939,6.174442704033809,75.0,1.0,544.4131779280997,3.0610993660271495,59.69908614130276,1.0,477.1455248512941,2.685470338622078,62.73219472388582,1.0
4,9,601.7731213944028,5.181269549862232,75.0,1.0,540.9407361179252,2.9398032833686747,62.56672571594948,1.0,0.0,0.0,0.0,0.0
5,9,602.0334358138691,16.10627945540202,75.0,1.0,542.9078813720021,5.685793248290362,51.694235331409196,1.0,475.10753387072907,3.329910525058962,61.20247744356815,1.0
6,9,603.3296484127129,130.7236990892981,75.0,1.0,0.0,0.0,0.0,0.0,0.0,0.0,0.0,0.0
7,9,602.4819087405168,19.700650174785405,75.0,1.0,537.999467504733,8.075928562374003,46.63553775863133,1.0,473.6302225822672,3.8754848024932684,49.869911510049384,1.0
8,9,600.4042939054027,11.652317560294202,75.0,1.0,543.7061640487502,4.253079885065285,70.97481040235898,1.0,477.3531459501945,7.483234630968581,65.0,1.0
